Repository: ShuvroShimuL/FlameScope

# FlameScope · Team Polaris

> **NASA Space Apps Challenge 2026: [Flame in Freefall: AI-Powered Fire Safety Insights from Microgravity Combustion Data](https://www.spaceappschallenge.org/2026/challenges/flame-in-freefall-ai-powered-fire-safety-insights-from-microgravity-combustion-data/)**

**Fire-safety evidence for crewed habitats.** FlameScope summarises, ranks and interprets NASA microgravity
combustion experiments for the ISS, a lunar base, pressurized rovers and spacesuits, and it checks questions
about solid cabin materials against NASA's own test rows. It is guided by **VESTA** (Virtual Engineer for
Space-fire Threat Assessment), an AI crewmate built as a tool-using agent.

Every number shown comes from NASA data (ACME, CFI and SPICE) or a tested formula, every claim cites a file and row or page, and
nothing is presented as a safety rating. FlameScope is an independent student project and is not endorsed by NASA.
<!--
This is the unified application: the app formerly developed as **Project HEARTH** now carries the FlameScope
name, with the original FlameScope's "Will it burn?" evidence engine inside it. How the two were joined is in
[docs/integration/](docs/integration/).  -->

_**Live Web Application:**_ _https://flame-scope.vercel.app/_

_**240 Seconds of Glory (Detailed Demonstration of the Project):**_ https://youtu.be/4XBXBrh3wBE?si=v0118j-Tw6yiDEtH

## What it does

| Page | What it does |
|---|---|
| **Mission overview** (`/`) | The active mission's oxygen, pressure and pO2; a map of every gas and droplet test as a 3D scene or flat chart; investigation ranking with its score parts; charts pinned from VESTA. |
| **Test explorer** (`/explorer`) | Filter, sort and page the ACME, CFI and SPICE tests; a details drawer with every field, the source row and related PDF passages. |
| **Compare** (`/compare`) | Two or three investigations side by side: coverage radar, mean conditions, shared and unique attributes. |
| **Safety & gaps** (`/safety`) | Six evidence-based rules with severity, confidence and sources; an oxygen × pressure gap heatmap; experiments that would fill each gap. |
| **Will it burn?** (`/burn`) | Ask about a solid material in a cabin. A test counts only if its own row recorded every condition you gave. The answer is **Burned**, **Mixed**, **No flame held**, **No data** or **Unclear**, with the matching NASA rows or the sourced gaps, ranked findings, NASA's quoted fire-response steps, saved questions and a Markdown evidence brief. |
| **My data lab** (`/lab`) | Your own conditions against the data; CSV upload kept in the browser; clearly labelled DEMO telemetry. |
| **Dataset** (`/dataset`) | How the gas and droplet data is built, every field and its fill rate, quality flags, downloads and NASA references. |
| **Flame simulator** (`/simulator`) | DEMO replays steered by real tests. The moving flame is artwork, not a combustion model. |
| **About** (`/about`) | Investigations, hardware, reference atmospheres, credits and limits. |
| **VESTA** (every page) | Streaming answers with live tool steps, charts, source chips, a confidence tag and an Engine room. |

## Two kinds of evidence, kept apart

| | Gas and droplet flames | Solid materials |
|---|---|---|
| Source | NASA PSI: ACME, CFI, SPICE | NASA BASS-II report NASA/TM-20210011385 (Tables 5.1, 7.1, A.2, 2.1) |
| Rows | 889 (847 after 42 flagged repeats) | 20 acrylic sheet tests, 23 SIBAL fabric tests, 3 Nomex tests |
| Where | `data/processed/tests.json` | `data/evidence/` |
| "Is it covered?" | at least 5 tests within ±5 points of O2 and ±2.5 psi | one row must record every condition given, with no tolerance |
| Scores | ranking, severity and hazard heuristics, labelled as heuristics | none |

They record oxygen, pressure and airflow in ways that cannot share a table, so they are never pooled
([ADR-017](docs/planning/decisions.md)). Also used, beside answers only: NASA's FLEX (PSI-69) and Saffire-II
(PSI-99) tables, and quoted passages from NASA OCHMO-TB-008 and Saffire papers.

## VESTA

Twelve tools: `query_data`, `search_docs`, `physics_calc`, `nearest_tests`, `envelope_check`, `compare`,
`rank_investigations`, `gap_finder`, `safety_audit`, `will_it_burn`, `make_chart`, `ui_action`.

| Engine | Used when |
|---|---|
| 1. Claude | `ANTHROPIC_API_KEY` is set |
| 2. ChatGPT | `OPENAI_API_KEY` is set |
| 3. FreeLLMAPI (local only) | `FREELLMAPI_API_KEY` is set and the desktop app runs on the same PC |
| 4. OpenRouter | `OPENROUTER_API_KEY` is set |
| 5. Groq | `GROQ_API_KEY` is set |
| 6. Gemini | `GEMINI_API_KEY` is set |
| 7. Offline mode | always: rules, the same tools, templated answers. No AI. |

**Auto** uses the first engine that works and falls through on a missing key, an auth or limit error, a server
error or a timeout; Offline mode answers if nothing else can. Every engine shares one prompt, one tool set and
one grounding check: a number in an answer must appear in a tool result or the user's message, or the answer is

File: data/bass-table.csv
test_id,thickness_mm,width_cm,burning_sides,velocity_cm_s,spread_mm_s,burn_min,initial_o2_vol_pct,final_o2_vol_pct
M1,1,2.2,1,9,0.071,6.4,22.2,21.9
M2,3,2.2,1,20;15,0.052;0.033,22.9,22.2,21.2
M3,5,2.2,1,10;20,0.029;0.024,20.1,20.8,19.7
M4,5,2.2,2,5;3,0.045;0.033,19.8,21.8,19.8
M5,3,2.2,2,10,0.071,27.2,22.2,19
M6,1,2.2,2,10;8,,16.8,21.8,20.7
M7,1,1.2,2,10;6;5;3,0.106;0.099;0.083;0.07,18.4,18.9,18.4
M8,2,1.2,2,10;6;5,0.057;0.056;0.04,25.2,19.1,18.2
M9,3,1.2,2,14,0.025,16.8,18,17.6
M10,4,1.2,2,15;10,0.0373;0.03,30.5,20.1,18.6
M11,5,1.2,2,21;15;13,0.048;0.028;0.022,28.5,20,18.5
M12,2,2.2,2,12;10,,16.2,21.7,20.4
M13,4,2.2,2,6;5;4,0.047;0.035;0.033,20.5,20.8,19
M14,2,2.2,1,15;14;10,0.0624;0.055;0.0353,15.4,22.2,21.6
M15,4,2.2,1,20,0.045,22,21,20
M16,1,2.2,2,5;3;2,0.144;0.1309;0.1062,8.4,19.2,18.7
M17,2,2.2,2,5;4;3,0.053;0.042;0.026,30.7,18.8,17.1
M18,3,2.2,2,10;8,0.026;0.013,25.5,17.9,16.8
M19,4,2.2,2,10;6,0.027;0.0159,25.7,19,17.4
M20,5,2.2,2,10,0.012,16.5,18,17.4
