Repository: ShuvroShimuL/FlameScope

# FlameScope · Team Polaris

> **NASA Space Apps Challenge 2026: [Flame in Freefall: AI-Powered Fire Safety Insights from Microgravity Combustion Data](https://www.spaceappschallenge.org/2026/challenges/flame-in-freefall-ai-powered-fire-safety-insights-from-microgravity-combustion-data/)**

**Fire-safety evidence for crewed habitats.** FlameScope summarises, ranks and interprets NASA microgravity
combustion experiments for the ISS, a lunar base, pressurized rovers and spacesuits, and it checks questions
about solid cabin materials against NASA's own test rows. It is guided by **VESTA** (Virtual Engineer for
Space-fire Threat Assessment), an AI crewmate built as a tool-using agent.

Every number shown comes from NASA data (ACME, CFI and SPICE) or a tested formula, every claim cites a file and row or page, and
nothing is presented as a safety rating. FlameScope is an independent student project and is not endorsed by NASA.
<!--
This is the unified application: the app formerly developed as **Project HEARTH** now carries the FlameScope
name, with the original FlameScope's "Will it burn?" evidence engine inside it. How the two were joined is in
[docs/integration/](docs/integration/).  -->

_**Live Web Application:**_ _https://flame-scope.vercel.app/_

_**240 Seconds of Glory (Detailed Demonstration of the Project):**_ https://youtu.be/4XBXBrh3wBE?si=v0118j-Tw6yiDEtH

## What it does

| Page | What it does |
|---|---|
| **Mission overview** (`/`) | The active mission's oxygen, pressure and pO2; a map of every gas and droplet test as a 3D scene or flat chart; investigation ranking with its score parts; charts pinned from VESTA. |
| **Test explorer** (`/explorer`) | Filter, sort and page the ACME, CFI and SPICE tests; a details drawer with every field, the source row and related PDF passages. |
| **Compare** (`/compare`) | Two or three investigations side by side: coverage radar, mean conditions, shared and unique attributes. |
| **Safety & gaps** (`/safety`) | Six evidence-based rules with severity, confidence and sources; an oxygen × pressure gap heatmap; experiments that would fill each gap. |
| **Will it burn?** (`/burn`) | Ask about a solid material in a cabin. A test counts only if its own row recorded every condition you gave. The answer is **Burned**, **Mixed**, **No flame held**, **No data** or **Unclear**, with the matching NASA rows or the sourced gaps, ranked findings, NASA's quoted fire-response steps, saved questions and a Markdown evidence brief. |
| **My data lab** (`/lab`) | Your own conditions against the data; CSV upload kept in the browser; clearly labelled DEMO telemetry. |
| **Dataset** (`/dataset`) | How the gas and droplet data is built, every field and its fill rate, quality flags, downloads and NASA references. |
| **Flame simulator** (`/simulator`) | DEMO replays steered by real tests. The moving flame is artwork, not a combustion model. |
| **About** (`/about`) | Investigations, hardware, reference atmospheres, credits and limits. |
| **VESTA** (every page) | Streaming answers with live tool steps, charts, source chips, a confidence tag and an Engine room. |

## Two kinds of evidence, kept apart

| | Gas and droplet flames | Solid materials |
|---|---|---|
| Source | NASA PSI: ACME, CFI, SPICE | NASA BASS-II report NASA/TM-20210011385 (Tables 5.1, 7.1, A.2, 2.1) |
| Rows | 889 (847 after 42 flagged repeats) | 20 acrylic sheet tests, 23 SIBAL fabric tests, 3 Nomex tests |
| Where | `data/processed/tests.json` | `data/evidence/` |
| "Is it covered?" | at least 5 tests within ±5 points of O2 and ±2.5 psi | one row must record every condition given, with no tolerance |
| Scores | ranking, severity and hazard heuristics, labelled as heuristics | none |

They record oxygen, pressure and airflow in ways that cannot share a table, so they are never pooled
([ADR-017](docs/planning/decisions.md)). Also used, beside answers only: NASA's FLEX (PSI-69) and Saffire-II
(PSI-99) tables, and quoted passages from NASA OCHMO-TB-008 and Saffire papers.

## VESTA

Twelve tools: `query_data`, `search_docs`, `physics_calc`, `nearest_tests`, `envelope_check`, `compare`,
`rank_investigations`, `gap_finder`, `safety_audit`, `will_it_burn`, `make_chart`, `ui_action`.

| Engine | Used when |
|---|---|
| 1. Claude | `ANTHROPIC_API_KEY` is set |
| 2. ChatGPT | `OPENAI_API_KEY` is set |
| 3. FreeLLMAPI (local only) | `FREELLMAPI_API_KEY` is set and the desktop app runs on the same PC |
| 4. OpenRouter | `OPENROUTER_API_KEY` is set |
| 5. Groq | `GROQ_API_KEY` is set |
| 6. Gemini | `GEMINI_API_KEY` is set |
| 7. Offline mode | always: rules, the same tools, templated answers. No AI. |

**Auto** uses the first engine that works and falls through on a missing key, an auth or limit error, a server
error or a timeout; Offline mode answers if nothing else can. Every engine shares one prompt, one tool set and
one grounding check: a number in an answer must appear in a tool result or the user's message, or the answer is

File: data/psi-99-saffire-2.csv
Sample Number,Material,Samle Thickness ,Sample Length ,Sample Width (cm),Air Flow (cm/s),Percent O2 (Note 1),Ignition Power (W),Ignition Time (s),Burn Time (s),Flow Direction,?-g Burn Length,?-g Spread Length,1-g Burn Length,1-g Spread Rate,Camera 1,Camera 2
2-1,Silicone,0.27 mm,29 cm,5 cm,20 cm/s,~ 21.5,80 W,9.2 s,Insignificant,Concurrent,~ 0,n/a,Complete,Acceleratory,S1C1,S1C2
2-2,Silicone,0.61 mm,29 cm,5 cm,20 cm/s,~ 22.1,80 W,9.2 s,Insignificant,Concurrent,~ 0,n/a,7.6 cm,1.2 mm/s,n/a,S2C2
2-3,Silicone,1.03 mm,29 cm,5 cm,20 cm/s,~ 22.1,80 W,9.2 s,Insignificant,Concurrent,~ 0,n/a,~ 0,n/a,,S3C2
2-4,Silicone,037 mm,29 cm,5 cm,20 cm/s,~ 22.1,80 W,9.2 s,Insignificant,Opposed,~ 0,n/a,Complete,0.6 mm/s,S4C1,S4C1
2-5,Cotton-Fiberglass (SIBAL),037 mm,29 cm,5 cm,20 cm/s,~ 22.1,80 W,9.2 s,145 s,Concurrent,29 cm,2.1 mm/s,Complete,Acceleratory,S5C1,S5C2
2-6,,037 mm,29 cm,5 cm,20 cm/s,~ 22.1,80 W,9.2 s,115 s,Concurrent,29 cm,2.6 mm/s,Complete,Acceleratory,S6C1,S56C2
2-7,PMMA & Nomex,0.85 and 0.37 mm,5 and 24 cm,5 cm,20 cm/s,~ 22.1,80 W,9.2 s,140 s,Concurrent,5 cm & 0 (note 2),n/a (Nomex),~ 0 (Nomex),n/a (Nomex),S7C1,n/a
2-8,PMMA,See Fig. 5,29 cm,5 cm,20 cm/s,22.1 to 22.0,97 W,30 s,600 s,Concurrent,~ 10 cm (note 3),Note 4,Complete,Acceleratory,S8C1,n/a
2-9,,1 cm,29 cm,5 cm,20 cm/s,22.0 to 21.9,97 W,30 s,900 s,Concurrent,~ 10 cm (note 4),Note 4,Complete,Acceleratory,S9C1,n/a
F1C1/F1C2,Pre-test flow visulation data for sample 2-1,,,,,,,,,,,,,,,
F2C1/F2C2,Pre-test flow visulation data for sample 2-2,,,,,,,,,,,,,,,
Note 1 Derived from measured CO2 production and referenced to initial O2 concentration reported by ISS.,,,,,,,,,,,,,,,,
Note 2 The PMMA portion was completely consumed but the Nomex was not ignited.,,,,,,,,,,,,,,,,
Note 3 This is the length of fuel with significant visible damage.,,,,,,,,,,,,,,,,
Note 4 The flames remain anchored at the base of the sample which has a very slow regression rate (0.01 to 0.04 mm/s),,,,,,,,,,,,,,,,
